Repository: yccdiaobaole1/suidaopeijin

File: data/concrete_data.json
{
    "C15": {
        "fck": 10.0,
        "ftk": 1.27,
        "fc": 7.2,
        "ft": 0.91,
        "Ec": 22000.0
    },
    "C20": {
        "fck": 13.4,
        "ftk": 1.54,
        "fc": 9.6,
        "ft": 1.1,
        "Ec": 25500.0
    },
    "C25": {
        "fck": 16.7,
        "ftk": 1.78,
        "fc": 11.9,
        "ft": 1.27,
        "Ec": 28000.0
    },
    "C30": {
        "fck": 20.1,
        "ftk": 2.01,
        "fc": 14.3,
        "ft": 1.43,
        "Ec": 30000.0
    },
    "C35": {
        "fck": 23.4,
        "ftk": 2.2,
        "fc": 16.7,
        "ft": 1.57,
        "Ec": 31500.0
    },
    "C40": {
        "fck": 26.8,
        "ftk": 2.39,
        "fc": 19.1,
        "ft": 1.71,
        "Ec": 32500.0
    },
    "C45": {
        "fck": 29.6,
        "ftk": 2.51,
        "fc": 21.1,
        "ft": 1.8,
        "Ec": 33500.0
    },
    "C50": {
        "fck": 32.4,
        "ftk": 2.64,
        "fc": 23.1,
        "ft": 1.89,
        "Ec": 34500.0
    },
    "C55": {
        "fck": 35.5,
        "ftk": 2.74,
        "fc": 25.3,
        "ft": 1.96,
        "Ec": 35500.0
    },
    "C60": {
        "fck": 38.5,
        "ftk": 2.85,
        "fc": 27.5,
        "ft": 2.04,
        "Ec": 36000.0
    },
    "C65": {
        "fck": 41.5,
        "ftk": 2.93,
        "fc": 29.7,
        "ft": 2.09,
        "Ec": 36500.0
    },
    "C70": {
        "fck": 44.5,
        "ftk": 2.99,
        "fc": 31.8,
        "ft": 2.14,
        "Ec": 37000.0
    },
    "C75": {
        "fck": 47.4,
        "ftk": 3.05,
        "fc": 33.8,
        "ft": 2.18,
        "Ec": 37500.0
    },
    "C80": {
        "fck": 50.2,
        "ftk": 3.11,
        "fc": 35.9,
        "ft": 2.22,
        "Ec": 38000.0
    }
}
